Repository: GerrityJack/Racetrack-Coil-Optimization

# Racetrack HTS Coil Optimization

Finite-element design and optimization of a two-coil **REBCO racetrack
magnet** (4 mm tape, 20 K, no-insulation double pancakes). Built on
FEniCSx (dolfinx 0.11). The core physics model is the homogenised
**T-A formulation** (Vargas-Llanos et al., *Supercond. Sci. Technol.* 35,
124001, 2022), which resolves the screening currents inside each tape
that decide whether any part of the winding exceeds its critical current.

**Design goal:**

| requirement | value |
|---|---|
| mean \|Bz\| over the 30 × 6 mm target box between the coils | ≥ 10 T |
| peak-to-peak field uniformity over that box | < 1 % (search limit 0.8 %) |
| local current density | **no cell above its local Jc(B, θ)** at the moment a **30 min constant-power ramp** ends (2 h until 2026-10-05) |
| end-cap hoop stress | ≤ 400 MPa |
| manufacturing | bend radius ≥ 7.5 mm, coil face gap ≥ 3 mm, double pancakes (even layer count, paired turn counts) |
| objective | use as little tape as possible (both coils; see note below) |

Tape width (4 mm) and operating temperature (20 K) are fixed project
decisions.

> **Tape length is for both coils since 2026-10-05.** `tape_km` and
> `params.tape_length_m` now cover the whole magnet (two identical
> coils). Every tape length reported before that date, in this README,
> CLAUDE.md, docs/HISTORY.md and all older run CSVs, is **per coil**
> (half the magnet). The 16-layer design's 1.96 km is 3.92 km for the
> magnet. `params.tape_length_per_coil_m` keeps the old quantity.

> **2026-10-04: T-A results before this date are invalid.** The
> T-equation's resistivity was multiplied by δ_SC/Λ (1/75). The
> formulation paper applies that factor only to the A-equation source.
> Because the factor is uniform, every T-A step behaved like a time step
> 75× shorter than the one set (the 4 h surrogate modelled ~190 s), which
> overstated the per-cell loads. An independent discrete-tape benchmark
> confirmed this (`validation/ta_rho_scaling_benchmark.py`), and the factor
> is now removed. Every load, operating current and field number below that
> was measured before the fix, including the optimization results in
> `optimize/runs/full_config_search/`, must be re-run before use. Do not
> resume that search's checkpoint; start a new one.

---

## Quick start: running the optimization

Everything is driven by **one file, `run_optimization.py`**.

**1. Install the environment (once).** Linux or WSL with conda/mamba:

```bash
conda env create -f environment.yml     # creates "fenicsx-env" (dolfinx 0.11, PETSc, gmsh, pycma, ...)
conda activate fenicsx-env
```

**2. Check the setup** (a few seconds). This checks the Python version,
the required packages and their versions, the tape data files, write
access to the output folder, CPU/RAM, and that the start design is
buildable. Every problem is reported with a "HOW TO FIX" line.

```bash
python run_optimization.py --check
```

**3. Optional tests:**

```bash
python run_optimization.py --dry-run   # seconds: exercises the whole search machinery with a fake evaluator
python run_optimization.py --smoke     # one REAL evaluation of the start design (roughly 20-120 min)
python run_optimization.py --quick-test   # tiny REAL search, ~1-3 h: coarse mesh, 6-layer design,
                                          # 6/8 layers, short solves -- tests every code path end to
                                          # end (numbers are NOT meaningful; output in *_quicktest/)
```

Recommended order on a new machine: `--check`, `--dry-run`,
`--quick-test`, then the real search.

**4. Run the search:**

```bash
python run_optimization.py                          # uses the settings at the top of the file
python run_optimization.py --workers 4 --max-evals 300
```

- **Resuming is automatic.** The CMA-ES state is saved after every
  generation. If the run is stopped (Ctrl+C, crash, reboot, power cut),
  running the same command again continues from the last completed
  generation.
- **Ctrl+C stops safely.** The generation in progress is abandoned, and
  its candidates are re-proposed on the next run. Press Ctrl+C twice to
  exit immediately.
- `--fresh` starts a new search. The previous results are moved into an
  `archive_<timestamp>/` folder, not deleted.
- **Failures don't stop the search.** Each candidate runs in its own
  process. A solver error, a native PETSc/MUMPS crash, an out-of-memory
  kill, or a solve hung past `CANDIDATE_TIMEOUT_H` only marks that one
  candidate as failed.
- **What the terminal shows:** a timestamped line when each candidate
  starts and finishes (field, current, uniformity, tape, pass/fail); a
  heartbeat every 10 min; and after each generation a progress line
  (evaluations done, average time per candidate, estimated time left)
  plus the best design so far. Everything printed also goes to `run.log`.

**Continuing a search on another machine.** The results in
`optimize/runs/search_ramp30min/` (the output folder since 2026-10-05;

File: physics/Shanghai Superconductor High Field Low Temperature 2G HTS 20 K Angle Dependence (1).csv
Temperature (K),Applied field (T),Applied field angle (°),𝘯-value
19.99,0,0,27.71
19.99,0,5,27.72
19.99,0,10,27.85
19.99,0,15,27.88
19.99,0,20,27.75
19.99,0,25,27.91
19.99,0,30,27.86
19.99,0,35,27.86
19.99,0,40,27.66
19.98,0,45,27.81
19.98,0,50,27.75
19.98,0,55,27.6
19.99,0,60,27.71
19.98,0,65,27.81
19.99,0,70,27.91
19.98,0,75,27.76
19.98,0,78,27.81
19.99,0,81,27.76
19.98,0,84,28.05
19.98,0,86,27.72
19.98,0,88,27.97
19.98,0,90,27.75
19.99,0,92,28.1
19.99,0,94,27.91
19.98,0,96,27.69
19.98,0,99,27.9
19.98,0,102,27.74
19.99,0,105,27.81
19.98,0,110,27.72
19.98,0,115,27.86
19.99,0,120,27.98
19.98,0,125,27.82
19.98,0,130,27.82
19.99,0,135,27.69
19.99,0,140,27.93
19.98,0,145,27.86
19.99,0,150,27.93
19.99,0,155,27.84
19.99,0,160,27.81
19.98,0,165,28.03
19.98,0,170,27.89
19.99,0,175,28.12
19.99,0,180,27.94
19.98,0,185,27.97
19.98,0,190,27.66
19.99,0,195,27.55
19.99,0,200,27.74
19.99,0,205,27.91
19.98,0,210,27.75
19.99,0,215,27.92
19.99,0,220,27.87
19.99,0,225,27.78
19.98,0,230,27.84
19.99,0,235,27.72
19.99,0,240,28.04
19.99,0.01,0,27.83
19.99,0.01,5,27.54
19.99,0.01,10,27.83
19.99,0.01,15,27.77
19.99,0.01,20,27.78
19.99,0.01,25,27.77
19.99,0.01,30,27.8
19.99,0.01,35,27.64
19.99,0.01,40,27.81
19.98,0.01,45,27.67
19.99,0.01,50,27.86
19.98,0.01,55,27.98
19.98,0.01,60,27.78
19.98,0.01,65,27.75
19.99,0.01,70,27.89
19.98,0.01,75,27.77
19.98,0.01,78,27.84
19.99,0.01,81,27.65
19.98,0.01,84,27.51
19.98,0.01,86,27.87
19.99,0.01,88,27.62
19.98,0.01,90,27.9
19.98,0.01,92,27.63
19.98,0.01,94,27.86
19.98,0.01,96,27.84
19.99,0.01,99,27.75
19.98,0.01,102,27.93
19.98,0.01,105,27.99
19.99,0.01,110,27.75
19.98,0.01,115,27.8
19.98,0.01,120,27.84
19.99,0.01,125,27.99
19.99,0.01,130,27.77
19.99,0.01,135,27.85
19.98,0.01,140,27.91
19.99,0.01,145,27.56
19.98,0.01,150,27.61
19.98,0.01,155,27.8
19.99,0.01,160,28.02
19.99,0.01,165,27.99
19.99,0.01,170,27.88
19.98,0.01,175,27.78
19.99,0.01,180,27.69
19.99,0.01,185,27.84
19.99,0.01,190,27.74
19.98,0.01,195,27.78
19.99,0.01,200,27.95
19.99,0.01,205,27.74
19.99,0.01,210,27.87
19.99,0.01,215,27.7
19.98,0.01,220,27.71
19.99,0.01,225,27.93
19.99,0.01,230,27.88
19.99,0.01,235,27.77
19.99,0.01,240,27.59
19.98,0.015,0,27.92
19.99,0.015,5,27.85
19.99,0.015,10,27.72
19.99,0.015,15,27.64
19.99,0.015,20,28.08
19.99,0.015,25,27.91
19.99,0.015,30,27.55
19.99,0.015,35,27.78
19.99,0.015,40,27.79
19.98,0.015,45,27.74
19.99,0.015,50,27.78
19.98,0.015,55,27.66
19.99,0.015,60,27.89
19.99,0.015,65,27.82
19.98,0.015,70,27.92
19.98,0.015,75,27.78
19.99,0.015,78,27.82
19.99,0.015,81,27.86
19.99,0.015,84,27.96
19.98,0.015,86,27.66
19.98,0.015,88,27.67
19.98,0.015,90,27.76
19.99,0.015,92,27.86
19.98,0.015,94,27.58
19.98,0.015,96,27.58
19.99,0.015,99,27.93
19.98,0.015,102,27.77
19.98,0.015,105,27.82
19.98,0.015,110,27.59
19.99,0.015,115,27.69
19.98,0.015,120,27.86
19.98,0.015,125,27.83
19.99,0.015,130,27.85
19.99,0.015,135,27.91
19.99,0.015,140,27.84
19.98,0.015,145,27.85
19.98,0.015,150,27.77
19.98,0.015,155,27.83
19.99,0.015,160,28.06
19.99,0.015,165,27.63
19.98,0.015,170,27.74
19.98,0.015,175,27.89
19.98,0.015,180,28.03
19.99,0.015,185,27.82
19.99,0.015,190,27.86
19.98,0.015,195,27.57
19.98,0.015,200,27.38
19.99,0.015,205,27.67
19.99,0.015,210,27.79
19.98,0.015,215,27.84
19.99,0.015,220,27.67
19.99,0.015,225,27.88
19.99,0.015,230,27.73
19.99,0.015,235,27.71
19.99,0.015,240,27.67
19.99,0.02,0,27.8
19.99,0.02,5,27.75
19.99,0.02,10,27.56
19.99,0.02,15,27.76
19.99,0.02,20,27.88
19.99,0.02,25,27.81
19.99,0.02,30,27.68
19.99,0.02,35,27.75
19.99,0.02,40,27.73
19.98,0.02,45,27.72
19.98,0.02,50,27.58
19.98,0.02,55,27.86
19.99,0.02,60,28
19.99,0.02,65,27.75
19.98,0.02,70,28.01
19.98,0.02,75,27.68
19.99,0.02,78,27.78
19.98,0.02,81,27.81
19.98,0.02,84,27.62
19.98,0.02,86,27.92
19.99,0.02,88,27.71
19.98,0.02,90,28.02
19.98,0.02,92,27.79
19.98,0.02,94,27.93
19.98,0.02,96,27.84
19.98,0.02,99,27.91
19.99,0.02,102,27.6
19.98,0.02,105,27.69
19.99,0.02,110,27.91
19.99,0.02,115,27.93
19.98,0.02,120,27.89
19.98,0.02,125,27.75
19.99,0.02,130,28
19.99,0.02,135,27.96
19.98,0.02,140,27.7
19.98,0.02,145,27.74
19.99,0.02,150,27.83
19.99,0.02,155,27.79
19.98,0.02,160,27.89
19.98,0.02,165,27.82
19.98,0.02,170,27.71
19.98,0.02,175,27.7
19.99,0.02,180,27.94
19.98,0.02,185,27.49
19.98,0.02,190,27.53
19.98,0.02,195,27.73
19.99,0.02,200,27.72
19.99,0.02,205,27.67
19.98,0.02,210,27.56
19.98,0.02,215,27.81
19.99,0.02,220,27.84
19.99,0.02,225,27.77
19.99,0.02,230,27.93
19.99,0.02,235,27.71
19.98,0.02,240,27.62
19.99,0.03,0,27.69
19.99,0.03,5,27.8
19.99,0.03,10,27.82
19.99,0.03,15,27.68
19.99,0.03,20,27.72
19.99,0.03,25,27.81
19.99,0.03,30,27.62
19.99,0.03,35,27.91
19.99,0.03,40,27.76
19.98,0.03,45,27.8
19.99,0.03,50,27.67
19.99,0.03,55,27.86
19.98,0.03,60,27.78
19.98,0.03,65,27.68
19.99,0.03,70,27.91
19.99,0.03,75,27.72
19.98,0.03,78,27.72
19.98,0.03,81,27.68
19.98,0.03,84,27.83
19.99,0.03,86,27.76
19.99,0.03,88,27.71
19.98,0.03,90,27.73
19.98,0.03,92,27.79
19.99,0.03,94,27.92
19.98,0.03,96,27.78
19.98,0.03,99,27.59
19.98,0.03,102,27.84
19.99,0.03,105,27.87
19.98,0.03,110,27.77
19.98,0.03,115,27.77
19.98,0.03,120,27.69
19.99,0.03,125,27.9
19.99,0.03,130,27.9
19.98,0.03,135,27.61
19.98,0.03,140,27.6
19.99,0.03,145,27.82
19.99,0.03,150,27.67
19.99,0.03,155,27.9
19.99,0.03,160,27.66
19.99,0.03,165,27.7
19.99,0.03,170,27.64
19.99,0.03,175,27.58
19.99,0.03,180,27.68
19.99,0.03,185,27.79
19.99,0.03,190,27.76
19.99,0.03,195,27.51
19.99,0.03,200,27.56
19.99,0.03,205,28.12
19.99,0.03,210,27.65
19.98,0.03,215,27.63
19.99,0.03,220,27.64
19.99,0.03,225,27.84
19.99,0.03,230,27.78
19.99,0.03,235,27.87
19.99,0.03,240,27.76
19.99,0.05,0,27.81
19.99,0.05,5,27.78
19.99,0.05,10,27.55
19.99,0.05,15,27.95
19.99,0.05,20,27.8
19.99,0.05,25,27.62
19.99,0.05,30,27.79
19.99,0.05,35,27.75
19.99,0.05,40,27.53
19.98,0.05,45,27.56
19.98,0.05,50,27.82
19.99,0.05,55,27.65
19.99,0.05,60,27.76
19.98,0.05,65,27.75
19.98,0.05,70,27.54
19.98,0.05,75,27.79
19.99,0.05,78,27.86
19.98,0.05,81,27.74
19.98,0.05,84,27.83
19.98,0.05,86,27.85
19.98,0.05,88,27.78
19.98,0.05,90,27.94
19.99,0.05,92,27.93
19.98,0.05,94,27.59
19.98,0.05,96,27.8
19.98,0.05,99,27.9
19.98,0.05,102,27.84
19.98,0.05,105,27.83
19.99,0.05,110,27.94
19.99,0.05,115,28.03
19.98,0.05,120,27.73
19.98,0.05,125,27.81
19.98,0.05,130,27.56
19.99,0.05,135,27.51
19.99,0.05,140,27.68
19.99,0.05,145,27.93
19.99,0.05,150,27.71
19.98,0.05,155,27.47
19.98,0.05,160,27.57
19.98,0.05,165,27.41
19.99,0.05,170,27.63
19.98,0.05,175,27.74
19.98,0.05,180,27.36
19.99,0.05,185,27.74
19.99,0.05,190,27.62
19.99,0.05,195,27.39
19.98,0.05,200,27.31
19.99,0.05,205,27.4
19.99,0.05,210,27.55
19.99,0.05,215,27.77
19.99,0.05,220,27.58
19.99,0.05,225,27.88
19.99,0.05,230,27.78
19.99,0.05,235,27.82
19.99,0.05,240,27.57
19.99,0.07,0,27.37
19.99,0.07,5,27.38
19.99,0.07,10,27.53
19.99,0.07,15,27.7
19.99,0.07,20,27.4
19.99,0.07,25,27.41
19.99,0.07,30,27.56
19.99,0.07,35,27.52
19.99,0.07,40,27.67
19.98,0.07,45,27.66
19.98,0.07,50,27.67
19.98,0.07,55,27.9
19.98,0.07,60,27.72
19.98,0.07,65,27.78
19.99,0.07,70,27.87
19.99,0.07,75,27.79
19.99,0.07,78,27.8
19.98,0.07,81,27.82
19.98,0.07,84,27.86
19.99,0.07,86,27.8
19.98,0.07,88,27.66
19.98,0.07,90,27.87
19.98,0.07,92,27.61
19.99,0.07,94,27.84
19.98,0.07,96,27.6
19.98,0.07,99,27.71
19.98,0.07,102,27.82
19.99,0.07,105,27.88
19.99,0.07,110,27.7
19.99,0.07,115,27.54
19.98,0.07,120,27.49
19.98,0.07,125,27.66
19.98,0.07,130,27.54
19.98,0.07,135,27.47
19.99,0.07,140,27.51
19.99,0.07,145,27.63
19.99,0.07,150,27.55
19.98,0.07,155,27.54
19.99,0.07,160,27.25
19.99,0.07,165,27.34
19.98,0.07,170,27.28
19.98,0.07,175,27.36
19.98,0.07,180,27.26
19.99,0.07,185,27.39
19.99,0.07,190,27.26
19.99,0.07,195,27.3
19.99,0.07,200,27.42
19.98,0.07,205,27.42
19.98,0.07,210,27.56
19.99,0.07,215,27.24
19.99,0.07,220,27.42
19.99,0.07,225,27.71
19.99,0.07,230,27.62
19.99,0.07,235,27.36
19.99,0.07,240,27.66
19.99,0.1,0,26.97
19.99,0.1,5,27.3
19.99,0.1,10,27.74
19.99,0.1,15,27.11
19.99,0.1,20,27.48
19.99,0.1,25,27.23
19.99,0.1,30,27.29
19.99,0.1,35,27.41
19.98,0.1,40,27.38
19.98,0.1,45,27.5
19.98,0.1,50,27.71
19.99,0.1,55,27.71
19.98,0.1,60,27.5
19.99,0.1,65,27.82
19.98,0.1,70,27.59
19.98,0.1,75,27.47
19.98,0.1,78,27.79
19.98,0.1,81,27.69
19.98,0.1,84,27.76
19.98,0.1,86,27.78
19.99,0.1,88,27.88
19.98,0.1,90,27.84
19.98,0.1,92,27.61
19.99,0.1,94,27.66
19.98,0.1,96,27.5
19.99,0.1,99,27.7
19.99,0.1,102,27.94
19.99,0.1,105,27.49
19.99,0.1,110,27.49
19.98,0.1,115,27.21
19.98,0.1,120,27.3
19.99,0.1,125,27.31
19.99,0.1,130,27.3
19.99,0.1,135,27.28
19.98,0.1,140,27.26
19.98,0.1,145,26.93
19.98,0.1,150,26.92
19.99,0.1,155,26.81
19.99,0.1,160,26.83
19.99,0.1,165,26.99
19.99,0.1,170,26.98
19.98,0.1,175,26.95
19.99,0.1,180,27.05
19.99,0.1,185,26.92
19.99,0.1,190,27.04
19.99,0.1,195,27.14
19.99,0.1,200,27.13
19.99,0.1,205,26.97
19.99,0.1,210,27.16
19.99,0.1,215,27.25
19.99,0.1,220,27.15
19.99,0.1,225,27.52
19.99,0.1,230,27.32
19.98,0.1,235,27.28
19.99,0.1,240,27.56
19.99,0.15,0,26.58
19.99,0.15,5,26.47
19.99,0.15,10,26.59
19.99,0.15,15,26.74
19.99,0.15,20,26.65
19.99,0.15,25,26.55
19.99,0.15,30,26.71
19.99,0.15,35,26.71
19.99,0.15,40,27.07
19.98,0.15,45,27.12
19.98,0.15,50,27.09
19.98,0.15,55,27.27
19.98,0.15,60,27.42
19.98,0.15,65,27.41
19.99,0.15,70,27.38
19.99,0.15,75,27.56
19.98,0.15,78,27.63
19.98,0.15,81,27.43
19.98,0.15,84,27.53
19.99,0.15,86,27.37
19.99,0.15,88,27.78
19.99,0.15,90,27.54
19.98,0.15,92,27.73
19.98,0.15,94,27.42
19.99,0.15,96,27.41
19.98,0.15,99,27.66
19.98,0.15,102,27.51
19.98,0.15,105,27.49
19.98,0.15,110,27.45
19.99,0.15,115,27.12
19.99,0.15,120,27.22
19.99,0.15,125,26.83
19.98,0.15,130,26.76
19.99,0.15,135,26.44
19.98,0.15,140,26.47
19.99,0.15,145,26.33
19.99,0.15,150,26.11
19.99,0.15,155,26.56
19.99,0.15,160,26.07
19.99,0.15,165,26.29
19.99,0.15,170,26.42
19.99,0.15,175,26.18
19.99,0.15,180,26.18
19.99,0.15,185,26
19.99,0.15,190,26.39
19.99,0.15,195,26.17
19.99,0.15,200,26.22
19.99,0.15,205,26.6
19.99,0.15,210,26.59
19.99,0.15,215,26.81
19.99,0.15,220,26.66
19.99,0.15,225,26.93
19.99,0.15,230,27.04
19.99,0.15,235,27.02
19.99,0.15,240,27.38
19.99,0.2,0,25.89
19.99,0.2,5,25.81
19.99,0.2,10,25.45
20,0.2,15,25.69
19.99,0.2,20,25.74
19.99,0.2,25,25.93
20,0.2,30,26.15
19.99,0.2,35,26.2
19.99,0.2,40,26.18
19.98,0.2,45,26.73
19.99,0.2,50,26.87
19.99,0.2,55,26.98
19.99,0.2,60,27.08
19.98,0.2,65,27.19
19.98,0.2,70,27.19
19.99,0.2,75,27.38
19.98,0.2,78,27.38
19.99,0.2,81,27.45
19.98,0.2,84,27.64
19.99,0.2,86,27.36
19.98,0.2,88,27.66
19.99,0.2,90,27.38
19.99,0.2,92,27.57
19.99,0.2,94,27.37
19.98,0.2,96,27.56
19.98,0.2,99,27.06
19.98,0.2,102,27.14
19.98,0.2,105,27
19.98,0.2,110,26.92
19.99,0.2,115,26.7
19.99,0.2,120,26.31
19.99,0.2,125,26.42
19.99,0.2,130,25.97
19.98,0.2,135,25.82
19.99,0.2,140,25.72
19.99,0.2,145,25.49
19.99,0.2,150,25.37
19.99,0.2,155,25.29
19.99,0.2,160,25.37
19.99,0.2,165,25.3
19.99,0.2,170,25.2
19.99,0.2,175,25.08
19.99,0.2,180,25.09
19.99,0.2,185,25
19.99,0.2,190,25.24
19.98,0.2,195,25.35
19.99,0.2,200,25.49
19.99,0.2,205,25.61
19.99,0.2,210,25.69
19.99,0.2,215,26.05
19.99,0.2,220,26.34
19.99,0.2,225,26.47
19.99,0.2,230,26.6
19.99,0.2,235,26.86
19.99,0.2,240,26.95
19.99,0.3,0,23.7
19.99,0.3,5,23.89
19.99,0.3,10,24
19.99,0.3,15,24.15
19.99,0.3,20,23.72
19.99,0.3,25,24.26
19.99,0.3,30,24.41
19.99,0.3,35,24.51
20,0.3,40,24.93
19.99,0.3,45,25.38
19.98,0.3,50,25.65
19.98,0.3,55,25.55
19.98,0.3,60,26.12
19.99,0.3,65,26.24
19.99,0.3,70,26.96
19.98,0.3,75,26.79
19.98,0.3,78,26.95
19.98,0.3,81,26.95
19.99,0.3,84,27.15
19.98,0.3,86,26.83
19.98,0.3,88,27.08
19.99,0.3,90,27.16
19.98,0.3,92,26.88
19.99,0.3,94,26.96
19.98,0.3,96,26.58
19.98,0.3,99,26.54
19.98,0.3,102,26.62
19.99,0.3,105,26.29
19.99,0.3,110,25.81
19.99,0.3,115,25.57
19.99,0.3,120,25.29
19.98,0.3,125,24.63
19.99,0.3,130,24.53
19.98,0.3,135,24.17
19.99,0.3,140,23.94
19.98,0.3,145,23.67
19.99,0.3,150,23.47
19.99,0.3,155,23.53
19.99,0.3,160,23.42
19.99,0.3,165,23
19.99,0.3,170,23.2
19.98,0.3,175,23.49
20,0.3,180,23.26
19.99,0.3,185,23.52
19.99,0.3,190,23.72
19.99,0.3,195,23.51
19.99,0.3,200,23.98
19.99,0.3,205,23.84
19.99,0.3,210,24.01
19.99,0.3,215,24.17
19.99,0.3,220,24.52
19.99,0.3,225,24.89
19.99,0.3,230,24.85
19.98,0.3,235,25.58
19.99,0.3,240,25.73
19.99,0.5,0,21.92
19.99,0.5,5,21.7
19.99,0.5,10,21.87
19.99,0.5,15,22.09
19.99,0.5,20,22.31
19.99,0.5,25,22.15
20,0.5,30,21.99
19.99,0.5,35,22.22
19.99,0.5,40,22.33
19.99,0.5,45,22.46
19.98,0.5,50,23.06
19.99,0.5,55,23.36
19.99,0.5,60,23.72
19.98,0.5,65,24.5
19.98,0.5,70,24.96
19.98,0.5,75,25.38
19.98,0.5,78,26.01
19.99,0.5,81,26.04
19.98,0.5,84,26.16
19.99,0.5,86,26.04
19.99,0.5,88,26.35
19.98,0.5,90,25.98
19.98,0.5,92,25.91
19.99,0.5,94,26.17
19.98,0.5,96,25.77
19.98,0.5,99,25.55
19.99,0.5,102,25.1
19.98,0.5,105,24.4
19.99,0.5,110,23.7
19.98,0.5,115,23.02
19.99,0.5,120,22.37
19.99,0.5,125,21.98
20,0.5,130,21.68
19.99,0.5,135,21.83
19.99,0.5,140,21.49
19.99,0.5,145,21.62
19.99,0.5,150,21.55
19.99,0.5,155,21.57
20,0.5,160,21.6
19.99,0.5,165,21.86
19.99,0.5,170,21.97
19.99,0.5,175,21.88
19.99,0.5,180,21.69
19.99,0.5,185,21.94
19.99,0.5,190,21.85
19.99,0.5,195,21.87
19.99,0.5,200,21.84
19.99,0.5,205,22.08
19.99,0.5,210,22.22
19.99,0.5,215,22.17
19.99,0.5,220,21.9
19.99,0.5,225,21.78
19.99,0.5,230,22.59
19.99,0.5,235,22.7
19.99,0.5,240,23
19.99,0.7,0,21.72
19.99,0.7,5,21.86
19.99,0.7,10,21.52
19.99,0.7,15,21.47
19.99,0.7,20,21.81
19.99,0.7,25,21.38
20,0.7,30,21.34
19.99,0.7,35,21.33
20,0.7,40,21.19
19.99,0.7,45,21.17
19.99,0.7,50,20.94
19.99,0.7,55,21.29
19.99,0.7,60,21.55
19.99,0.7,65,22.14
19.99,0.7,70,22.91
19.98,0.7,75,23.81
19.98,0.7,78,24.36
19.99,0.7,81,24.46
19.98,0.7,84,25.19
19.98,0.7,86,25.55
19.98,0.7,88,25.16
19.98,0.7,90,25.19
19.99,0.7,92,24.92
19.99,0.7,94,24.82
19.98,0.7,96,24.78
19.98,0.7,99,23.88
19.98,0.7,102,22.99
19.99,0.7,105,22.73
19.99,0.7,110,21.64
19.99,0.7,115,21.21
19.99,0.7,120,20.45
19.99,0.7,125,20.52
19.99,0.7,130,20.51
19.99,0.7,135,20.51
19.99,0.7,140,20.54
20,0.7,145,20.42
19.99,0.7,150,20.94
20,0.7,155,20.69
19.99,0.7,160,21.17
20.01,0.7,165,21.39
20,0.7,170,21.37
19.99,0.7,175,21.63
20,0.7,180,21.01
19.99,0.7,185,21.7
20,0.7,190,21.7
19.99,0.7,195,21.44
19.99,0.7,200,21.26
19.99,0.7,205,21.51
20,0.7,210,21.15
19.99,0.7,215,20.9
19.99,0.7,220,21.19
19.99,0.7,225,20.96
19.99,0.7,230,20.83
19.99,0.7,235,21.19
19.99,0.7,240,21.53
19.99,1,0,21.78
20,1,5,21.69
19.99,1,10,21.74
19.99,1,15,21.43
19.99,1,20,21.39
19.99,1,25,21
20,1,30,21.1
19.99,1,35,21
19.99,1,40,21.05
20,1,45,20.51
20,1,50,20.09
20,1,55,19.68
19.99,1,60,19.79
19.99,1,65,19.34
19.99,1,70,20.61
19.99,1,75,21.63
19.98,1,78,22.34
19.98,1,81,23.4
19.99,1,84,23.67
19.98,1,86,24.36
19.98,1,88,24.46
19.98,1,90,24.78
19.98,1,92,23.88
19.98,1,94,23.98
19.98,1,96,22.77
19.99,1,99,22.02
19.98,1,102,20.72
19.99,1,105,20.5
19.99,1,110,19.78
19.99,1,115,19.32
19.99,1,120,19.53
20,1,125,19.61
19.99,1,130,19.98
19.99,1,135,20.37
19.99,1,140,20.2
19.99,1,145,20.23
19.99,1,150,20.83
19.99,1,155,20.04
19.99,1,160,20.89
20,1,165,21.11
19.99,1,170,21.22
19.99,1,175,21.8
19.99,1,180,21.95
20,1,185,21.13
19.99,1,190,21.69
19.99,1,195,21.14
19.99,1,200,21.37
19.99,1,205,21.5
20,1,210,21.35
19.99,1,215,20.34
20,1,220,20.46
19.99,1,225,20.42
20,1,230,20.07
20,1,235,19.87
19.99,1,240,20.37
19.99,1.5,0,21.57
19.99,1.5,5,21.68
19.99,1.5,10,21.44
20,1.5,15,20.87
20,1.5,20,21.23
20,1.5,25,21.17
20,1.5,30,20.44
19.99,1.5,35,21.46
19.99,1.5,40,20.48
20,1.5,45,20.06
20,1.5,50,18.95
19.99,1.5,55,17.96
19.99,1.5,60,19.31
19.99,1.5,65,18.27
20,1.5,70,18.52
19.99,1.5,75,18.3
19.99,1.5,78,19.42
19.98,1.5,81,20.93
19.98,1.5,84,22.52
19.99,1.5,86,23.12
19.98,1.5,88,23.84
19.98,1.5,90,23.25
19.98,1.5,92,23.74
19.98,1.5,94,21.68
19.98,1.5,96,21.05
19.98,1.5,99,19.89
19.99,1.5,102,18.95
19.99,1.5,105,18
19.99,1.5,110,18.15
20,1.5,115,18.32
19.99,1.5,120,18.08
19.99,1.5,125,18.59
20,1.5,130,18.94
20,1.5,135,19.34
20,1.5,140,19.21
20,1.5,145,20.32
20,1.5,150,19.62
20,1.5,155,20.44
19.99,1.5,160,20.81
20,1.5,165,20.92
20,1.5,170,21.69
19.99,1.5,175,21.29
20,1.5,180,22.54
19.99,1.5,185,22.49
20,1.5,190,22.41
20,1.5,195,19.95
20,1.5,200,22.51
19.99,1.5,205,21.07
20,1.5,210,21.67
20,1.5,215,19.2
20,1.5,220,20.22
20,1.5,225,19.69
19.99,1.5,230,19.9
20,1.5,235,19.27
19.99,1.5,240,19.2
19.99,2,0,21.32
20,2,5,21.84
19.99,2,10,21.3
19.99,2,15,21.36
20,2,20,20.57
20,2,25,20.77
20,2,30,20.86
20,2,35,19.87
19.99,2,40,20.13
20,2,45,19.44
19.99,2,50,18.78
20,2,55,17.94
20,2,60,18.89
20,2,65,17.81
19.99,2,70,17.37
19.99,2,75,17.45
19.99,2,78,17.66
20,2,81,18.8
19.98,2,84,20.72
19.99,2,86,22.21
19.98,2,88,23.13
19.98,2,90,22.78
19.98,2,92,23.32
19.98,2,94,21.52
19.98,2,96,19.47
19.98,2,99,18.35
19.99,2,102,17.77
19.99,2,105,17.24
19.99,2,110,17.22
20,2,115,17.62
20,2,120,17.66
19.99,2,125,18.28
19.99,2,130,18.81
19.99,2,135,18.94
20,2,140,19.13
20,2,145,19.77
20,2,150,19.74
20,2,155,19.71
20,2,160,20.25
20,2,165,22.39
19.99,2,170,21.18
20,2,175,21.32
19.99,2,180,20.74
20,2,185,21.07
20,2,190,23.84
20,2,195,22.01
20,2,200,21.28
19.99,2,205,21.44
20,2,210,20.45
19.99,2,215,18.7
19.99,2,220,20.12
20,2,225,19.99
20,2,230,19.69
20,2,235,18.52
20,2,240,18.23
19.99,3,0,21.37
20,3,5,21.8
19.99,3,10,21.29
19.99,3,15,22.04
20,3,20,20.24
20,3,25,21.29
20,3,30,19.54
20,3,35,18.82
19.99,3,40,18.66
19.99,3,45,17.83
20,3,50,17.68
19.99,3,55,17.66
20,3,60,17.19
20,3,65,16.34
20,3,70,15.97
20,3,75,16.14
19.99,3,78,16.15
19.99,3,81,16.25
19.99,3,84,18.22
19.99,3,86,20.01
19.99,3,88,22.49
19.99,3,90,23.23
19.99,3,92,21.51
19.99,3,94,19.88
19.99,3,96,17.67
19.99,3,99,16.29
20,3,102,16.56
20,3,105,16.32
20,3,110,15.62
20,3,115,16.37
20,3,120,16.78
20,3,125,17.42
20.01,3,130,17.91
20,3,135,18.06
20,3,140,18.4
19.99,3,145,18.87
20,3,150,19.12
20,3,155,19.76
20,3,160,20.64
20,3,165,20.69
20,3,170,20.74
20,3,175,20.87
20,3,180,22.01
20,3,185,21.62
20,3,190,21.72
19.99,3,195,22.21
20,3,200,21.02
20,3,205,20.61
19.99,3,210,19.41
20,3,215,18.12
20,3,220,19.24
20,3,225,18.98
19.99,3,230,18.78
19.99,3,235,17.38
20,3,240,17.5
19.99,5,0,20.45
19.99,5,5,21.88
20,5,10,21.36
20,5,15,22.17
20,5,20,19.41
20,5,25,20.31
20,5,30,22.03
20,5,35,20.28
20,5,40,17.98
20,5,45,19.23
19.99,5,50,18.18
20,5,55,17.93
20,5,60,17.21
20,5,65,15.38
20,5,70,15.25
20,5,75,14.84
20,5,78,14.22
20,5,81,14.89
19.99,5,84,15.08
20,5,86,16.66
19.98,5,88,20.67
19.99,5,90,22.03
19.99,5,92,20.92
19.99,5,94,16.24
19.99,5,96,14.63
19.99,5,99,15.24
20,5,102,14.44
20,5,105,15.46
20,5,110,14.85
20,5,115,15.71
20,5,120,18.17
20,5,125,16.46
20,5,130,17.2
20,5,135,18.83
19.99,5,140,18.56
20,5,145,19.51
19.99,5,150,20.38
20,5,155,19.63
19.99,5,160,22.38
20,5,165,20.64
20,5,170,20.65
20,5,175,20.3
19.99,5,180,20.52
19.99,5,185,21.53
19.99,5,190,22.6
20,5,195,19.91
20,5,200,20.87
20,5,205,19.84
20,5,210,19.87
20,5,215,18.59
20,5,220,16.74
20,5,225,18.16
20,5,230,16.81
20,5,235,16.4
20,5,240,15.98
20,7,0,22.36
19.99,7,5,22.8
20,7,10,20.08
20,7,15,20.16
20,7,20,20.93
20,7,25,20.35
20,7,30,20.56
20,7,35,19.88
20,7,40,19.84
20,7,45,19.62
19.99,7,50,17.29
19.99,7,55,17.21
20,7,60,15.78
20,7,65,16.2
20,7,70,14.71
19.99,7,75,13.26
19.99,7,78,13.49
20,7,81,13.56
19.99,7,84,13.99
20,7,86,15.14
19.99,7,88,17.07
19.98,7,90,22.4
19.98,7,92,20
20,7,94,16.38
19.99,7,96,13.99
20,7,99,13.62
20,7,102,14.24
20,7,105,13.91
19.99,7,110,13.35
20,7,115,17.01
19.99,7,120,17.93
19.99,7,125,17.64
20,7,130,18.65
20,7,135,19.07
19.99,7,140,19.85
20,7,145,18.92
19.99,7,150,19.23
20,7,155,20.96
19.99,7,160,21.06
20,7,165,21.07
20,7,170,22.53
20,7,175,20.01
19.99,7,180,22.31
20,7,185,19.09
20,7,190,18.02
20,7,195,21.4
20,7,200,21.16
20,7,205,21.06
20,7,210,20
20,7,215,18.46
19.99,7,220,20.05
20,7,225,19.74
19.99,7,230,17.83
20,7,235,18.16
20,7,240,18
19.99,8,0,20.24
19.99,8,5,22.8
20,8,10,22.09
19.99,8,15,20.72
20,8,20,21.77
20,8,25,20.58
20,8,30,19.95
20,8,35,21.74
20,8,40,17.36
20,8,45,19.37
20,8,50,19.57
20,8,55,18.24
20,8,60,16.64
20,8,65,14.91
20,8,70,15
20,8,75,12.62
20,8,78,13.08
19.99,8,81,13.25
20,8,84,13.43
20,8,86,14.26
19.99,8,88,16.07
20.01,8,90,22.72
19.99,8,92,19.49
19.99,8,94,14.27
20,8,96,13.48
20,8,99,13.6
20,8,102,13.64
20,8,105,13.92
20,8,110,14.62
20,8,115,16.85
20,8,120,18.22
19.99,8,125,18.12
20,8,130,18.9
20,8,135,19.47
20,8,140,18.79
20,8,145,19.46
20,8,150,20.69
20,8,155,18.09
20,8,160,21.15
20,8,165,20.73
20,8,170,22.15
20,8,175,20.65
20,8,180,20.82
20,8,185,19.09
20,8,190,21.79
20,8,195,19.85
20,8,200,20.56
20,8,205,21.5
20,8,210,19.81
20,8,215,18.41
19.99,8,220,18.67
20,8,225,18.57
20,8,230,17.96
20,8,235,17.34
20,8,240,17.54

File: physics/Shanghai Superconductor High Field Low Temperature 2G HTS 20 K Angle Dependence.csv
Temperature (K),Applied field (T),Applied field angle (°),Critical current per cm width (A/cm)
19.99,0,0,4940.09
19.99,0,5,4941.69
19.99,0,10,4943.09
19.99,0,15,4943.79
19.99,0,20,4941.8
19.99,0,25,4944.3
19.99,0,30,4943.04
19.99,0,35,4943.68
19.99,0,40,4940.79
19.98,0,45,4941.96
19.98,0,50,4941.92
19.98,0,55,4938.38
19.99,0,60,4940.93
19.98,0,65,4942.02
19.99,0,70,4943.9
19.98,0,75,4942.15
19.98,0,78,4942.58
19.99,0,81,4941.18
19.98,0,84,4945.75
19.98,0,86,4940.88
19.98,0,88,4945.32
19.98,0,90,4941.91
19.99,0,92,4947.35
19.99,0,94,4942.51
19.98,0,96,4940.63
19.98,0,99,4943.78
19.98,0,102,4941.26
19.99,0,105,4942.31
19.98,0,110,4941.65
19.98,0,115,4943.18
19.99,0,120,4945.04
19.98,0,125,4943.45
19.98,0,130,4943.57
19.99,0,135,4941.03
19.99,0,140,4942.9
19.98,0,145,4944.01
19.99,0,150,4945.09
19.99,0,155,4943.15
19.99,0,160,4942.69
19.98,0,165,4946.72
19.98,0,170,4943.93
19.99,0,175,4947.23
19.99,0,180,4943.84
19.98,0,185,4945.58
19.98,0,190,4940.57
19.99,0,195,4939.36
19.99,0,200,4940.89
19.99,0,205,4944.87
19.98,0,210,4942.33
19.99,0,215,4945.91
19.99,0,220,4943.7
19.99,0,225,4941.77
19.98,0,230,4943.44
19.99,0,235,4941.57
19.99,0,240,4945.91
19.99,0.01,0,4942.95
19.99,0.01,5,4938.18
19.99,0.01,10,4942.91
19.99,0.01,15,4941.41
19.99,0.01,20,4942.41
19.99,0.01,25,4942.03
19.99,0.01,30,4941.99
19.99,0.01,35,4939.69
19.99,0.01,40,4942.53
19.98,0.01,45,4940.7
19.99,0.01,50,4943.39
19.98,0.01,55,4945.13
19.98,0.01,60,4941.43
19.98,0.01,65,4941.58
19.99,0.01,70,4943.39
19.98,0.01,75,4941.22
19.98,0.01,78,4942.94
19.99,0.01,81,4939.5
19.98,0.01,84,4937.42
19.98,0.01,86,4942.95
19.99,0.01,88,4939.15
19.98,0.01,90,4942.96
19.98,0.01,92,4940.13
19.98,0.01,94,4943.5
19.98,0.01,96,4942.89
19.99,0.01,99,4940.76
19.98,0.01,102,4944.51
19.98,0.01,105,4945.35
19.99,0.01,110,4939.71
19.98,0.01,115,4942.51
19.98,0.01,120,4942.65
19.99,0.01,125,4944.93
19.99,0.01,130,4939.75
19.99,0.01,135,4941.46
19.98,0.01,140,4943.98
19.99,0.01,145,4936.87
19.98,0.01,150,4938.09
19.98,0.01,155,4941.17
19.99,0.01,160,4944.34
19.99,0.01,165,4943.43
19.99,0.01,170,4941.49
19.98,0.01,175,4941.27
19.99,0.01,180,4938.81
19.99,0.01,185,4941.37
19.99,0.01,190,4939.18
19.98,0.01,195,4941.25
19.99,0.01,200,4943.9
19.99,0.01,205,4940.36
19.99,0.01,210,4942.01
19.99,0.01,215,4938.77
19.98,0.01,220,4940.86
19.99,0.01,225,4943.36
19.99,0.01,230,4942.8
19.99,0.01,235,4940.54
19.99,0.01,240,4939.05
19.98,0.015,0,4943.88
19.99,0.015,5,4942.86
19.99,0.015,10,4940.84
19.99,0.015,15,4940.34
19.99,0.015,20,4945.64
19.99,0.015,25,4943.82
19.99,0.015,30,4938.04
19.99,0.015,35,4942.05
19.99,0.015,40,4942.23
19.98,0.015,45,4940.4
19.99,0.015,50,4941.47
19.98,0.015,55,4940.22
19.99,0.015,60,4943.09
19.99,0.015,65,4942.93
19.98,0.015,70,4943.85
19.98,0.015,75,4942.41
19.99,0.015,78,4942.77
19.99,0.015,81,4943.65
19.99,0.015,84,4945.02
19.98,0.015,86,4940.42
19.98,0.015,88,4940.77
19.98,0.015,90,4941.75
19.99,0.015,92,4942.1
19.98,0.015,94,4938.63
19.98,0.015,96,4939.01
19.99,0.015,99,4944
19.98,0.015,102,4941.03
19.98,0.015,105,4942.96
19.98,0.015,110,4938.78
19.99,0.015,115,4938.67
19.98,0.015,120,4941.7
19.98,0.015,125,4941.66
19.99,0.015,130,4941.83
19.99,0.015,135,4941.42
19.99,0.015,140,4939.77
19.98,0.015,145,4940.55
19.98,0.015,150,4939.62
19.98,0.015,155,4940.23
19.99,0.015,160,4943.46
19.99,0.015,165,4936.26
19.98,0.015,170,4938.73
19.98,0.015,175,4941.48
19.98,0.015,180,4942.73
19.99,0.015,185,4939.8
19.99,0.015,190,4940.15
19.98,0.015,195,4935.46
19.98,0.015,200,4933.99
19.99,0.015,205,4938.72
19.99,0.015,210,4939.6
19.98,0.015,215,4941.01
19.99,0.015,220,4939.43
19.99,0.015,225,4942.66
19.99,0.015,230,4939.61
19.99,0.015,235,4940.19
19.99,0.015,240,4940.31
19.99,0.02,0,4941.26
19.99,0.02,5,4939.84
19.99,0.02,10,4936.9
19.99,0.02,15,4940.83
19.99,0.02,20,4941.49
19.99,0.02,25,4940.99
19.99,0.02,30,4938.85
19.99,0.02,35,4940.79
19.99,0.02,40,4940.24
19.98,0.02,45,4939.52
19.98,0.02,50,4939
19.98,0.02,55,4942.53
19.99,0.02,60,4944.1
19.99,0.02,65,4940.68
19.98,0.02,70,4945.39
19.98,0.02,75,4939.55
19.99,0.02,78,4942.21
19.98,0.02,81,4941.72
19.98,0.02,84,4939.05
19.98,0.02,86,4944.4
19.99,0.02,88,4940.74
19.98,0.02,90,4944.76
19.98,0.02,92,4943.05
19.98,0.02,94,4945.04
19.98,0.02,96,4942.15
19.98,0.02,99,4943.53
19.99,0.02,102,4938.15
19.98,0.02,105,4940.22
19.99,0.02,110,4943.18
19.99,0.02,115,4943.23
19.98,0.02,120,4942.02
19.98,0.02,125,4939.93
19.99,0.02,130,4942.27
19.99,0.02,135,4941.14
19.98,0.02,140,4937.68
19.98,0.02,145,4938
19.99,0.02,150,4938.72
19.99,0.02,155,4937.63
19.98,0.02,160,4938.71
19.98,0.02,165,4938.04
19.98,0.02,170,4936.38
19.98,0.02,175,4936.14
19.99,0.02,180,4939.95
19.98,0.02,185,4933.5
19.98,0.02,190,4934.54
19.98,0.02,195,4937.33
19.99,0.02,200,4936.87
19.99,0.02,205,4936.11
19.98,0.02,210,4935.25
19.98,0.02,215,4940.34
19.99,0.02,220,4940.06
19.99,0.02,225,4939.85
19.99,0.02,230,4942.53
19.99,0.02,235,4938.49
19.98,0.02,240,4938.76
19.99,0.03,0,4936.51
19.99,0.03,5,4938
19.99,0.03,10,4938.6
19.99,0.03,15,4936.24
19.99,0.03,20,4937.5
19.99,0.03,25,4938.31
19.99,0.03,30,4936.08
19.99,0.03,35,4941.69
19.99,0.03,40,4938.24
19.98,0.03,45,4939.55
19.99,0.03,50,4938.82
19.99,0.03,55,4941.55
19.98,0.03,60,4940.84
19.98,0.03,65,4940.07
19.99,0.03,70,4942.98
19.99,0.03,75,4940.16
19.98,0.03,78,4940.32
19.98,0.03,81,4940.44
19.98,0.03,84,4943.4
19.99,0.03,86,4941.05
19.99,0.03,88,4940.94
19.98,0.03,90,4941.57
19.98,0.03,92,4942.21
19.99,0.03,94,4943.35
19.98,0.03,96,4941.06
19.98,0.03,99,4938.86
19.98,0.03,102,4941.69
19.99,0.03,105,4941.57
19.98,0.03,110,4939.44
19.98,0.03,115,4938.82
19.98,0.03,120,4937.68
19.99,0.03,125,4939.03
19.99,0.03,130,4938.86
19.98,0.03,135,4933.29
19.98,0.03,140,4932.66
19.99,0.03,145,4935.23
19.99,0.03,150,4931.61
19.99,0.03,155,4933.97
19.99,0.03,160,4931.5
19.99,0.03,165,4930.47
19.99,0.03,170,4929.55
19.99,0.03,175,4930.19
19.99,0.03,180,4930.42
19.99,0.03,185,4932.15
19.99,0.03,190,4932.75
19.99,0.03,195,4928.65
19.99,0.03,200,4930.12
19.99,0.03,205,4938.04
19.99,0.03,210,4932.94
19.98,0.03,215,4933.64
19.99,0.03,220,4933.92
19.99,0.03,225,4937.86
19.99,0.03,230,4938.26
19.99,0.03,235,4940.22
19.99,0.03,240,4938.28
19.99,0.05,0,4927.39
19.99,0.05,5,4926.33
19.99,0.05,10,4923.78
19.99,0.05,15,4930.55
19.99,0.05,20,4928.38
19.99,0.05,25,4926.21
19.99,0.05,30,4931.15
19.99,0.05,35,4931.48
19.99,0.05,40,4928.58
19.98,0.05,45,4931.18
19.98,0.05,50,4935.71
19.99,0.05,55,4933.88
19.99,0.05,60,4937.07
19.98,0.05,65,4937.56
19.98,0.05,70,4936.47
19.98,0.05,75,4940.36
19.99,0.05,78,4941.43
19.98,0.05,81,4939.51
19.98,0.05,84,4940.95
19.98,0.05,86,4941.39
19.98,0.05,88,4939.63
19.98,0.05,90,4943.51
19.99,0.05,92,4942.76
19.98,0.05,94,4937.78
19.98,0.05,96,4939.78
19.98,0.05,99,4940.58
19.98,0.05,102,4939.72
19.98,0.05,105,4938.88
19.99,0.05,110,4938.9
19.99,0.05,115,4937.85
19.98,0.05,120,4932.32
19.98,0.05,125,4931.33
19.98,0.05,130,4925.74
19.99,0.05,135,4923
19.99,0.05,140,4923.53
19.99,0.05,145,4924.67
19.99,0.05,150,4919.73
19.98,0.05,155,4914.9
19.98,0.05,160,4916.06
19.98,0.05,165,4911.87
19.99,0.05,170,4914.71
19.98,0.05,175,4916.4
19.98,0.05,180,4912.31
19.99,0.05,185,4917.35
19.99,0.05,190,4916.35
19.99,0.05,195,4913.58
19.98,0.05,200,4914.42
19.99,0.05,205,4916.27
19.99,0.05,210,4920.21
19.99,0.05,215,4925.08
19.99,0.05,220,4923.91
19.99,0.05,225,4930.37
19.99,0.05,230,4931.31
19.99,0.05,235,4934.99
19.99,0.05,240,4931.76
19.99,0.07,0,4903.12
19.99,0.07,5,4904.63
19.99,0.07,10,4908.07
19.99,0.07,15,4910.45
19.99,0.07,20,4906.93
19.99,0.07,25,4909.65
19.99,0.07,30,4914.35
19.99,0.07,35,4915.59
19.99,0.07,40,4919.67
19.98,0.07,45,4923.26
19.98,0.07,50,4927.04
19.98,0.07,55,4933.01
19.98,0.07,60,4932.89
19.98,0.07,65,4934.24
19.99,0.07,70,4938.37
19.99,0.07,75,4937.79
19.99,0.07,78,4938.41
19.98,0.07,81,4939.78
19.98,0.07,84,4940.81
19.99,0.07,86,4938.71
19.98,0.07,88,4937.48
19.98,0.07,90,4940.91
19.98,0.07,92,4936.67
19.99,0.07,94,4938.72
19.98,0.07,96,4935.42
19.98,0.07,99,4936.39
19.98,0.07,102,4936.28
19.99,0.07,105,4935.46
19.99,0.07,110,4929.83
19.99,0.07,115,4924.32
19.98,0.07,120,4921.47
19.98,0.07,125,4919.83
19.98,0.07,130,4914.99
19.98,0.07,135,4910.89
19.99,0.07,140,4906.48
19.99,0.07,145,4904.88
19.99,0.07,150,4900.46
19.98,0.07,155,4898.5
19.99,0.07,160,4891.38
19.99,0.07,165,4890.76
19.98,0.07,170,4888.13
19.98,0.07,175,4891.4
19.98,0.07,180,4889.33
19.99,0.07,185,4891.5
19.99,0.07,190,4891.43
19.99,0.07,195,4893.11
19.99,0.07,200,4896.38
19.98,0.07,205,4899.67
19.98,0.07,210,4905.52
19.99,0.07,215,4904.04
19.99,0.07,220,4908.98
19.99,0.07,225,4916.55
19.99,0.07,230,4919.61
19.99,0.07,235,4918.67
19.99,0.07,240,4927.01
19.99,0.1,0,4863.57
19.99,0.1,5,4869.39
19.99,0.1,10,4877.19
19.99,0.1,15,4869.77
19.99,0.1,20,4878.13
19.99,0.1,25,4877.64
19.99,0.1,30,4883.79
19.99,0.1,35,4890.67
19.98,0.1,40,4894.7
19.98,0.1,45,4903.12
19.98,0.1,50,4911.32
19.99,0.1,55,4917.26
19.98,0.1,60,4920.28
19.99,0.1,65,4928.36
19.98,0.1,70,4927.82
19.98,0.1,75,4929.6
19.98,0.1,78,4935.96
19.98,0.1,81,4935.21
19.98,0.1,84,4936.91
19.98,0.1,86,4937.18
19.99,0.1,88,4938.15
19.98,0.1,90,4937.18
19.98,0.1,92,4934.51
19.99,0.1,94,4932.79
19.98,0.1,96,4929.75
19.99,0.1,99,4931.56
19.99,0.1,102,4932.22
19.99,0.1,105,4922.42
19.99,0.1,110,4917.94
19.98,0.1,115,4909.03
19.98,0.1,120,4903.1
19.99,0.1,125,4895.71
19.99,0.1,130,4889.22
19.99,0.1,135,4881.55
19.98,0.1,140,4873.36
19.98,0.1,145,4860.96
19.98,0.1,150,4855.9
19.99,0.1,155,4851.24
19.99,0.1,160,4846.52
19.99,0.1,165,4845.84
19.99,0.1,170,4844.84
19.98,0.1,175,4842.03
19.99,0.1,180,4844.27
19.99,0.1,185,4844.28
19.99,0.1,190,4848.34
19.99,0.1,195,4852.53
19.99,0.1,200,4856.91
19.99,0.1,205,4858.52
19.99,0.1,210,4866.85
19.99,0.1,215,4875.52
19.99,0.1,220,4880.93
19.99,0.1,225,4892.44
19.99,0.1,230,4897.11
19.98,0.1,235,4903.56
19.99,0.1,240,4912.78
19.99,0.15,0,4775.72
19.99,0.15,5,4776.06
19.99,0.15,10,4781.32
19.99,0.15,15,4787.95
19.99,0.15,20,4792.83
19.99,0.15,25,4799.22
19.99,0.15,30,4812.01
19.99,0.15,35,4822.6
19.99,0.15,40,4840.2
19.98,0.15,45,4851.93
19.98,0.15,50,4864.69
19.98,0.15,55,4879.75
19.98,0.15,60,4893.63
19.98,0.15,65,4904.15
19.99,0.15,70,4911.94
19.99,0.15,75,4921.32
19.98,0.15,78,4924.45
19.98,0.15,81,4924.41
19.98,0.15,84,4926.76
19.99,0.15,86,4925.14
19.99,0.15,88,4930.26
19.99,0.15,90,4925.68
19.98,0.15,92,4928.77
19.98,0.15,94,4921.11
19.99,0.15,96,4921.36
19.98,0.15,99,4921.03
19.98,0.15,102,4913.24
19.98,0.15,105,4908.07
19.98,0.15,110,4896.42
19.99,0.15,115,4878.55
19.99,0.15,120,4865.06
19.99,0.15,125,4846.08
19.98,0.15,130,4830.74
19.99,0.15,135,4810.96
19.98,0.15,140,4797.33
19.99,0.15,145,4781.48
19.99,0.15,150,4765.7
19.99,0.15,155,4762.31
19.99,0.15,160,4746.21
19.99,0.15,165,4743.82
19.99,0.15,170,4742.46
19.99,0.15,175,4737.29
19.99,0.15,180,4738.07
19.99,0.15,185,4737.85
19.99,0.15,190,4748.72
19.99,0.15,195,4751.77
19.99,0.15,200,4760.98
19.99,0.15,205,4777.64
19.99,0.15,210,4788.86
19.99,0.15,215,4805.87
19.99,0.15,220,4817.65
19.99,0.15,225,4834.63
19.99,0.15,230,4850.87
19.99,0.15,235,4864.51
19.99,0.15,240,4882.92
19.99,0.2,0,4655.19
19.99,0.2,5,4656.39
19.99,0.2,10,4655.87
20,0.2,15,4667.7
19.99,0.2,20,4680.11
19.99,0.2,25,4695.98
20,0.2,30,4716.46
19.99,0.2,35,4735.82
19.99,0.2,40,4755.77
19.98,0.2,45,4786.24
19.99,0.2,50,4809.99
19.99,0.2,55,4833.33
19.99,0.2,60,4854.59
19.98,0.2,65,4875.3
19.98,0.2,70,4890.55
19.99,0.2,75,4905.2
19.98,0.2,78,4911.18
19.99,0.2,81,4916.23
19.98,0.2,84,4920.39
19.99,0.2,86,4917
19.98,0.2,88,4919.86
19.99,0.2,90,4916.78
19.99,0.2,92,4918.09
19.99,0.2,94,4911.29
19.98,0.2,96,4910.83
19.98,0.2,99,4898.24
19.98,0.2,102,4890.17
19.98,0.2,105,4880.03
19.98,0.2,110,4860.07
19.99,0.2,115,4836.66
19.99,0.2,120,4807.04
19.99,0.2,125,4784.1
19.99,0.2,130,4751.83
19.98,0.2,135,4724.7
19.99,0.2,140,4700.01
19.99,0.2,145,4674.07
19.99,0.2,150,4654.22
19.99,0.2,155,4634.78
19.99,0.2,160,4623.41
19.99,0.2,165,4612.51
19.99,0.2,170,4604.89
19.99,0.2,175,4600.71
19.99,0.2,180,4599.95
19.99,0.2,185,4602.38
19.99,0.2,190,4614.09
19.98,0.2,195,4627.95
19.99,0.2,200,4643.77
19.99,0.2,205,4662.7
19.99,0.2,210,4683.18
19.99,0.2,215,4709.9
19.99,0.2,220,4737.42
19.99,0.2,225,4762.27
19.99,0.2,230,4788.48
19.99,0.2,235,4814.64
19.99,0.2,240,4839.38
19.99,0.3,0,4342.74
19.99,0.3,5,4349.1
19.99,0.3,10,4358.85
19.99,0.3,15,4376.79
19.99,0.3,20,4389.43
19.99,0.3,25,4422.89
19.99,0.3,30,4457.64
19.99,0.3,35,4496.33
20,0.3,40,4542.38
19.99,0.3,45,4595.33
19.98,0.3,50,4645.1
19.98,0.3,55,4689.77
19.98,0.3,60,4742.85
19.99,0.3,65,4786.26
19.99,0.3,70,4833.47
19.98,0.3,75,4857.28
19.98,0.3,78,4872.97
19.98,0.3,81,4882.72
19.99,0.3,84,4890.98
19.98,0.3,86,4887.84
19.98,0.3,88,4892.87
19.99,0.3,90,4892.34
19.98,0.3,92,4884.78
19.99,0.3,94,4880.47
19.98,0.3,96,4867.46
19.98,0.3,99,4854.83
19.98,0.3,102,4839.89
19.99,0.3,105,4814.48
19.99,0.3,110,4767.92
19.99,0.3,115,4719.44
19.99,0.3,120,4666.69
19.98,0.3,125,4605.54
19.99,0.3,130,4552.5
19.98,0.3,135,4498.03
19.99,0.3,140,4447.03
19.98,0.3,145,4401.97
19.99,0.3,150,4364.65
19.99,0.3,155,4335.62
19.99,0.3,160,4310.37
19.99,0.3,165,4286.94
19.99,0.3,170,4279.33
19.98,0.3,175,4280.5
20,0.3,180,4278.19
19.99,0.3,185,4289.95
19.99,0.3,190,4306.5
19.99,0.3,195,4320.8
19.99,0.3,200,4353.14
19.99,0.3,205,4380.81
19.99,0.3,210,4418.18
19.99,0.3,215,4459.41
19.99,0.3,220,4507.67
19.99,0.3,225,4559.6
19.99,0.3,230,4607.23
19.98,0.3,235,4666.11
19.99,0.3,240,4713.22
19.99,0.5,0,3759.6
19.99,0.5,5,3759.17
19.99,0.5,10,3771.96
19.99,0.5,15,3793.79
19.99,0.5,20,3823.57
19.99,0.5,25,3854.77
20,0.5,30,3895.36
19.99,0.5,35,3954.34
19.99,0.5,40,4023.39
19.99,0.5,45,4102.07
19.98,0.5,50,4199.86
19.99,0.5,55,4303.49
19.99,0.5,60,4411.89
19.98,0.5,65,4527.88
19.98,0.5,70,4629.79
19.98,0.5,75,4718.13
19.98,0.5,78,4765.95
19.99,0.5,81,4794.87
19.98,0.5,84,4817.38
19.99,0.5,86,4820.27
19.99,0.5,88,4829.76
19.98,0.5,90,4821.12
19.98,0.5,92,4812.99
19.99,0.5,94,4804.35
19.98,0.5,96,4780.27
19.98,0.5,99,4742.84
19.99,0.5,102,4692.99
19.98,0.5,105,4630.53
19.99,0.5,110,4519.61
19.98,0.5,115,4398.09
19.99,0.5,120,4274.67
19.99,0.5,125,4161.5
20,0.5,130,4059.17
19.99,0.5,135,3979.25
19.99,0.5,140,3903.28
19.99,0.5,145,3846.39
19.99,0.5,150,3797.84
19.99,0.5,155,3762.15
20,0.5,160,3735.8
19.99,0.5,165,3722.64
19.99,0.5,170,3712.68
19.99,0.5,175,3708.24
19.99,0.5,180,3708.81
19.99,0.5,185,3723.84
19.99,0.5,190,3737.58
19.99,0.5,195,3760.13
19.99,0.5,200,3787.82
19.99,0.5,205,3828.16
19.99,0.5,210,3873.72
19.99,0.5,215,3926.82
19.99,0.5,220,3986.09
19.99,0.5,225,4056.17
19.99,0.5,230,4154.3
19.99,0.5,235,4251.73
19.99,0.5,240,4356.48
19.99,0.7,0,3357.65
19.99,0.7,5,3364.02
19.99,0.7,10,3365.01
19.99,0.7,15,3380.32
19.99,0.7,20,3409.26
19.99,0.7,25,3431.44
20,0.7,30,3472.31
19.99,0.7,35,3523.69
20,0.7,40,3585.53
19.99,0.7,45,3666.61
19.99,0.7,50,3757.92
19.99,0.7,55,3880.88
19.99,0.7,60,4023.29
19.99,0.7,65,4188.82
19.99,0.7,70,4363.35
19.98,0.7,75,4530.82
19.98,0.7,78,4615.69
19.99,0.7,81,4679.3
19.98,0.7,84,4730.69
19.98,0.7,86,4754.39
19.98,0.7,88,4754.69
19.98,0.7,90,4750.63
19.99,0.7,92,4735.79
19.99,0.7,94,4710.22
19.98,0.7,96,4678.25
19.98,0.7,99,4598.15
19.98,0.7,102,4503.83
19.99,0.7,105,4406.06
19.99,0.7,110,4215.92
19.99,0.7,115,4040.94
19.99,0.7,120,3872.9
19.99,0.7,125,3746.57
19.99,0.7,130,3638.75
19.99,0.7,135,3549.97
19.99,0.7,140,3478.82
20,0.7,145,3420.81
19.99,0.7,150,3385.17
20,0.7,155,3347.83
19.99,0.7,160,3333.35
20.01,0.7,165,3323.76
20,0.7,170,3314.61
19.99,0.7,175,3316.59
20,0.7,180,3312.7
19.99,0.7,185,3334.15
20,0.7,190,3346.22
19.99,0.7,195,3362.93
19.99,0.7,200,3384.85
19.99,0.7,205,3418.29
20,0.7,210,3452.98
19.99,0.7,215,3498.94
19.99,0.7,220,3567.19
19.99,0.7,225,3638.7
19.99,0.7,230,3728.78
19.99,0.7,235,3845.78
19.99,0.7,240,3982.75
19.99,1,0,2962.06
20,1,5,2963.52
19.99,1,10,2970.14
19.99,1,15,2976.35
19.99,1,20,2992.98
19.99,1,25,3012.2
20,1,30,3044.46
19.99,1,35,3084.28
19.99,1,40,3138.65
20,1,45,3197.26
20,1,50,3271.61
20,1,55,3377.34
19.99,1,60,3519.39
19.99,1,65,3684.94
19.99,1,70,3931.05
19.99,1,75,4198.56
19.98,1,78,4356.24
19.98,1,81,4501.06
19.99,1,84,4598.05
19.98,1,86,4648.4
19.98,1,88,4671.87
19.98,1,90,4672.35
19.98,1,92,4633.39
19.98,1,94,4592.81
19.98,1,96,4508.78
19.99,1,99,4372.43
19.98,1,102,4195.49
19.99,1,105,4033.5
19.99,1,110,3773.52
19.99,1,115,3558
19.99,1,120,3398.08
20,1,125,3271.94
19.99,1,130,3177.89
19.99,1,135,3106.41
19.99,1,140,3043.58
19.99,1,145,2996.35
19.99,1,150,2970.81
19.99,1,155,2931.96
19.99,1,160,2929.75
20,1,165,2925.51
19.99,1,170,2921.11
19.99,1,175,2933.15
19.99,1,180,2942.81
20,1,185,2938.66
19.99,1,190,2958.66
19.99,1,195,2962.83
19.99,1,200,2984.07
19.99,1,205,3008.27
20,1,210,3041.17
19.99,1,215,3060.32
20,1,220,3119.37
19.99,1,225,3183.71
20,1,230,3261.85
20,1,235,3366.87
19.99,1,240,3510.85
19.99,1.5,0,2528.86
19.99,1.5,5,2533.09
19.99,1.5,10,2533.98
20,1.5,15,2534.05
20,1.5,20,2551.43
20,1.5,25,2568.74
20,1.5,30,2582.95
19.99,1.5,35,2628.78
19.99,1.5,40,2660.45
20,1.5,45,2711.64
20,1.5,50,2765.55
19.99,1.5,55,2833.11
19.99,1.5,60,2978.32
19.99,1.5,65,3111.95
20,1.5,70,3331.87
19.99,1.5,75,3632.34
19.99,1.5,78,3886.7
19.98,1.5,81,4158.54
19.98,1.5,84,4395.26
19.99,1.5,86,4503.17
19.98,1.5,88,4566.46
19.98,1.5,90,4563.05
19.98,1.5,92,4524.66
19.98,1.5,94,4399.98
19.98,1.5,96,4250.82
19.98,1.5,99,3984.25
19.99,1.5,102,3718.63
19.99,1.5,105,3483.53
19.99,1.5,110,3206.98
20,1.5,115,3012.28
19.99,1.5,120,2863.41
19.99,1.5,125,2762.77
20,1.5,130,2683.42
20,1.5,135,2623.55
20,1.5,140,2572.03
20,1.5,145,2551.45
20,1.5,150,2510.41
20,1.5,155,2500.13
19.99,1.5,160,2494.39
20,1.5,165,2489.27
20,1.5,170,2503.92
19.99,1.5,175,2503.95
20,1.5,180,2531.28
19.99,1.5,185,2532.75
20,1.5,190,2535.27
20,1.5,195,2520.07
20,1.5,200,2560.45
19.99,1.5,205,2559.18
20,1.5,210,2593.47
20,1.5,215,2594.42
20,1.5,220,2653.91
20,1.5,225,2702.25
19.99,1.5,230,2771.37
20,1.5,235,2854.2
19.99,1.5,240,2969.96
19.99,2,0,2236.41
20,2,5,2242.21
19.99,2,10,2238.08
19.99,2,15,2241.81
20,2,20,2242.56
20,2,25,2259.78
20,2,30,2280.85
20,2,35,2295.95
19.99,2,40,2337.24
20,2,45,2376.01
19.99,2,50,2430.89
20,2,55,2500.96
20,2,60,2617.31
20,2,65,2738.91
19.99,2,70,2919.67
19.99,2,75,3208.3
19.99,2,78,3460.63
20,2,81,3799.4
19.98,2,84,4167.67
19.99,2,86,4370.66
19.98,2,88,4487.08
19.98,2,90,4495.89
19.98,2,92,4434.15
19.98,2,94,4244.77
19.98,2,96,3988.59
19.98,2,99,3623.87
19.99,2,102,3321.33
19.99,2,105,3081.81
19.99,2,110,2817.34
20,2,115,2647.92
20,2,120,2517.62
19.99,2,125,2427.79
19.99,2,130,2359.46
19.99,2,135,2300.93
20,2,140,2255.51
20,2,145,2229.13
20,2,150,2204.6
20,2,155,2188.33
20,2,160,2187.55
20,2,165,2212.21
19.99,2,170,2204.74
20,2,175,2215.5
19.99,2,180,2219.21
20,2,185,2227.53
20,2,190,2261.01
20,2,195,2248.69
20,2,200,2248.64
19.99,2,205,2266.45
20,2,210,2275.77
19.99,2,215,2276.64
19.99,2,220,2338.47
20,2,225,2386.78
20,2,230,2443.68
20,2,235,2508.52
20,2,240,2606.69
19.99,3,0,1827.18
20,3,5,1833.43
19.99,3,10,1828.42
19.99,3,15,1838.63
20,3,20,1821.15
20,3,25,1841.51
20,3,30,1833.81
20,3,35,1845.79
19.99,3,40,1874.22
19.99,3,45,1902.39
20,3,50,1950.4
19.99,3,55,2023.29
20,3,60,2102.24
20,3,65,2203.56
20,3,70,2355.83
20,3,75,2604.19
19.99,3,78,2822.8
19.99,3,81,3152.42
19.99,3,84,3673.64
19.99,3,86,4047.3
19.99,3,88,4331.11
19.99,3,90,4395.93
19.99,3,92,4211.02
19.99,3,94,3872.31
19.99,3,96,3470.35
19.99,3,99,3004.24
20,3,102,2714.85
20,3,105,2509.41
20,3,110,2266.66
20,3,115,2131.65
20,3,120,2026.05
20,3,125,1952.1
20.01,3,130,1892.46
20,3,135,1844.23
20,3,140,1811.7
19.99,3,145,1789.97
20,3,150,1774.95
20,3,155,1771.7
20,3,160,1779.1
20,3,165,1783.33
20,3,170,1791.37
20,3,175,1803.78
20,3,180,1828.21
20,3,185,1829.03
20,3,190,1829.23
19.99,3,195,1838.33
20,3,200,1826.99
20,3,205,1832.86
19.99,3,210,1834.78
20,3,215,1836.77
20,3,220,1886.03
20,3,225,1924.97
19.99,3,230,1975.29
19.99,3,235,2021.24
20,3,240,2113.99
19.99,5,0,1366.05
19.99,5,5,1381.95
20,5,10,1375.26
20,5,15,1381.93
20,5,20,1356.07
20,5,25,1372.52
20,5,30,1393.72
20,5,35,1396.41
20,5,40,1390.94
20,5,45,1438.15
19.99,5,50,1460.12
20,5,55,1512.39
20,5,60,1570.53
20,5,65,1629.69
20,5,70,1756.31
20,5,75,1940.86
20,5,78,2099.43
20,5,81,2385.58
19.99,5,84,2843.32
20,5,86,3387.04
19.98,5,88,4074.77
19.99,5,90,4320.6
19.99,5,92,4015.5
19.99,5,94,3280.17
19.99,5,96,2743.52
19.99,5,99,2326.94
20,5,102,2045.08
20,5,105,1902.86
20,5,110,1693.17
20,5,115,1590.13
20,5,120,1538.09
20,5,125,1441.73
20,5,130,1404.82
20,5,135,1383.63
19.99,5,140,1351.77
20,5,145,1345.41
19.99,5,150,1339.92
20,5,155,1323.19
19.99,5,160,1345.25
20,5,165,1334.83
20,5,170,1344.01
20,5,175,1350.1
19.99,5,180,1361.39
19.99,5,185,1374.46
19.99,5,190,1383.57
20,5,195,1355.23
20,5,200,1370.94
20,5,205,1366.44
20,5,210,1375.04
20,5,215,1376.2
20,5,220,1372.59
20,5,225,1426.21
20,5,230,1445.08
20,5,235,1494.74
20,5,240,1555.86
20,7,0,1121.54
19.99,7,5,1125.68
20,7,10,1103.16
20,7,15,1103.25
20,7,20,1110.1
20,7,25,1112.69
20,7,30,1122.93
20,7,35,1130.08
20,7,40,1147.95
20,7,45,1167.95
19.99,7,50,1177.52
19.99,7,55,1215.2
20,7,60,1249.19
20,7,65,1327.61
20,7,70,1409.79
19.99,7,75,1533.05
19.99,7,78,1687.04
20,7,81,1917.41
19.99,7,84,2319.8
20,7,86,2836.27
19.99,7,88,3644.44
19.98,7,90,4299.85
19.98,7,92,3840.11
20,7,94,2953.55
19.99,7,96,2347.14
20,7,99,1905.53
20,7,102,1680.22
20,7,105,1522.45
19.99,7,110,1343.2
20,7,115,1307.21
19.99,7,120,1244.5
19.99,7,125,1187.58
20,7,130,1157.78
20,7,135,1130.49
19.99,7,140,1114.39
20,7,145,1086.97
19.99,7,150,1078.22
20,7,155,1084.7
19.99,7,160,1084
20,7,165,1084.7
20,7,170,1102.28
20,7,175,1092.11
19.99,7,180,1120.08
20,7,185,1093.58
20,7,190,1085.12
20,7,195,1106.71
20,7,200,1110.76
20,7,205,1113.43
20,7,210,1117.67
20,7,215,1117.17
19.99,7,220,1150.53
20,7,225,1171.54
19.99,7,230,1180.64
20,7,235,1228.83
20,7,240,1278.02
19.99,8,0,1012.64
19.99,8,5,1029.94
20,8,10,1026.4
19.99,8,15,1016.3
20,8,20,1025.43
20,8,25,1024.2
20,8,30,1025.79
20,8,35,1051.73
20,8,40,1055.89
20,8,45,1073.47
20,8,50,1102.86
20,8,55,1128.12
20,8,60,1157.98
20,8,65,1199.05
20,8,70,1293.95
20,8,75,1387.07
20,8,78,1535.07
19.99,8,81,1750.75
20,8,84,2119.42
20,8,86,2590.8
19.99,8,88,3425.67
20.01,8,90,4273.35
19.99,8,92,3771.86
19.99,8,94,2749.55
20,8,96,2188.45
20,8,99,1771.03
20,8,102,1533.17
20,8,105,1400.59
20,8,110,1259.35
20,8,115,1202.85
20,8,120,1149.06
19.99,8,125,1099.38
20,8,130,1067.86
20,8,135,1043.5
20,8,140,1016.48
20,8,145,1004.74
20,8,150,999.36
20,8,155,974.03
20,8,160,995.65
20,8,165,994.28
20,8,170,1007.35
20,8,175,1007.79
20,8,180,1015.52
20,8,185,1002.52
20,8,190,1020.34
20,8,195,1005.81
20,8,200,1015.2
20,8,205,1026.84
20,8,210,1025.25
20,8,215,1026
19.99,8,220,1039.49
20,8,225,1065.8
20,8,230,1089.52
20,8,235,1118.77
20,8,240,1171.56
